Repository: Persenz1/Spine_Sim_V3

# Spine Sim V3

面向钩爪式爬壁机器人爪刺啮合问题的三维准静态机理与求解器工程。

> 当前阶段：工程事实和文献路由已完成规范化，正式机理推导与求解器实现将按照 A1 → C3 的物理依赖顺序推进。

## 1. 项目背景

本项目研究微小爪刺在红砖、混凝土和砂纸等粗糙表面上的搜索、接触、加载、滑移、局部失效、脱离与再挂接过程，并将单刺机理逐级扩展到规则多刺阵列和十字主动对爪。

目标不是复现某一次实验的偶然峰值，而是建立能够解释设计差异、支持结构选型并与实验趋势对比的自研三维准静态求解器。

主要研究内容包括：

- 比较不同爪单元设计及参数组合；
- 研究安装角、角度梯度、阵列尺寸与方向、针距、针径和针尖半径；
- 比较刚性阵列与独立轴向弹簧柔顺阵列；
- 选择合理的独立弹簧刚度范围；
- 预测不同设计的相对抓附能力和方案排序；
- 与直线模组拖拽实验比较趋势；
- 将爪单元模型扩展到偏心面内加载的十字主动对爪。

## 2. 验证原则

当前首要验证目标是：

- 参数变化方向与实验一致；
- 不同设计方案的排序大体一致；
- 模型能够解释刚性/柔顺阵列、阵列方向和安装角产生差异的原因。

现阶段不固定二元“抓附成功”阈值，也不固定综合评分。求解器必须优先保留力—位移、力—时间、法向位置、针级载荷、接触状态和事件历史等原始连续数据。

## 3. 物理架构

完整求解器遵循单向物理依赖：

```text
表面查询
  → 单刺连续啮合算子（A）
  → 阵列爪单元算子（B）
  → 十字主动对爪算子（C）
```

高层只能调用低层已经确定的物理接口，不得在阵列层或整爪层重新定义单刺摩擦、材料强度和针级柔顺。

### 3.1 大模块 A：随机表面到单刺连续啮合

| 子模块 | 任务 |
|---|---|
| A1 | 表面生成、有限针尖可达性与几何候选 |
| A2 | 单边接触、摩擦稳定与结构柔顺加载 |
| A3 | 滑移、局部材料失效、脱离与再挂接 |

A 模块最终形成可沿连续轨迹反复处理搜索、接触、加载、失效和再搜索的单刺算子。

### 3.2 大模块 B：刚性/独立弹簧阵列爪单元

| 子模块 | 任务 |
|---|---|
| B1 | 阵列几何、共同运动与柔顺拓扑 |
| B2 | 恒定法向主动推力下的活动接触集与载荷共享 |
| B3 | 失效重分配、连续再挂接与单元能力输出 |

B 模块必须显式产生部分接触、载荷不均、针级失效重分配和再挂接，不能用“有效刺数 × 平均单刺力”替代真实多接触平衡。

### 3.3 大模块 C：十字主动对爪同步预紧与偏心承载

| 子模块 | 任务 |
|---|---|
| C1 | 四单元同步搜索、内部预紧与停止条件 |
| C2 | 偏心外载、整体小角度摇摆与六维平衡 |
| C3 | 单元渐进失效、整体重分配与最大承载 |

C 模块调用 B 层单元响应，装配四个单元的整体合力、力矩、姿态和平衡，不重新推导针尖接触。

## 4. 模块间合同

### A → B

A 层向 B 层提供单刺状态、接触间隙与法向、接触力域、柔顺关系、失效和损伤状态、脱离/再挂接事件，以及给定基座位移后的单刺反力。

### B → C

B 层向 C 层提供单元合力与作用点、切线刚度或局部响应、内部状态、剩余行程、活动针集合、能力边界、失效/恢复事件，以及必要时回调完整针级求解的接口。

## 5. 仓库结构

```text
Spine_Sim_V3/
├── README.md
├── engineering_fixed_context/
│   ├── engineering_fixed_context.md
│   └── internal/
│       ├── facts/
│       ├── manifest.yaml
│       ├── schema.yaml
│       ├── build_context.py
│       ├── README.md
│       └── CHANGELOG.md
└── docs/
    └── extract/
        ├── ENGINEERING_FIXED_CONTEXT.md
        ├── MECHANISM_MODULE_PLAN.md
        ├── LITERATURE_MODULE_ROUTING.md
        └── 机理提取/
```

目录职责：

- [`engineering_fixed_context/engineering_fixed_context.md`](engineering_fixed_context/engineering_fixed_context.md)：当前完整、供人工审阅和网页上传的工程事实。
- [`engineering_fixed_context/internal/`](engineering_fixed_context/internal/)：工程事实的结构化 YAML、校验器、生成器和变更记录。
- [`docs/extract/MECHANISM_MODULE_PLAN.md`](docs/extract/MECHANISM_MODULE_PLAN.md)：A1–C3 的问题边界、理论交付和完成条件。
- [`docs/extract/LITERATURE_MODULE_ROUTING.md`](docs/extract/LITERATURE_MODULE_ROUTING.md)：29 篇文献到九个子模块的最小上传路由与备用规则。
- `docs/extract/机理提取/`：各文献的完整压缩包、证据卡、审计数据和关键图片。
- `docs/extract/ENGINEERING_FIXED_CONTEXT.md`：首次规范化迁移所使用的原始工程事实基线，仅作为来源存档。

## 6. 工程事实管理

工程事实与机理实现严格分离：

| 内容 | 存放位置 |
|---|---|
| 坐标、方向、尺寸、扫描集合、工况、模型开关、输出要求、未决参数 | `engineering_fixed_context` |
| 接触方程、摩擦稳定域、柔顺模型、状态机、损伤和重分配算法 | `RESULT` / `MODULE_CONTEXT` |
| 大模块向下游暴露的稳定接口 | `A_TO_B_CONTRACT` / `B_TO_C_CONTRACT` |

工程事实的结构化维护方向是：

```text
internal/facts/*.yaml
  → 结构与一致性校验
  → engineering_fixed_context.md
```

`engineering_fixed_context/` 中的完整 Markdown 是人工审阅入口；YAML 是后台结构化源。两者不得同时手工维护。

生成和检查命令：

```powershell
conda run --no-capture-output -n codex-py312 python -X utf8 engineering_fixed_context/internal/build_context.py --check
conda run --no-capture-output -n codex-py312 python -X utf8 engineering_fixed_context/internal/build_context.py --write
```

## 7. 机理推导工作流

每个大模块按子模块顺序推进，并在三个子模块完成后进行一次独立集成：

```text
A1 → A2 → A3 → A 集成 → A_TO_B_CONTRACT
B1 → B2 → B3 → B 集成 → B_TO_C_CONTRACT
C1 → C2 → C3 → C 集成
                         ↓
                    A/B/C 全局审查
```

工作原则：

1. 网页端 Pro 模型负责基于最小文献包进行机理推导。
2. 当前大模块只维护一份滚动的 `MODULE_CONTEXT`；每个阶段保留本地版本快照，不额外维护重复的 `A1_RESULT/A2_RESULT/A3_RESULT`。
3. 每个大模块集成后形成 `INTEGRATED_MODEL` 和面向下游的合同。
4. 备用文献不默认上传，只有首选假设被证伪、存在证据冲突或需要专门标定分支时才追加。
5. Pro 对工程事实只能提出语义变更建议，不得自动覆盖正式基线。

## 8. 人工控制与变更审批

本工程以人工控制为最终决策门：

```text
Pro 提出推导或工程事实变更
  → Codex 检查语义、来源和实际 diff
  → 输出新增/修改/删除及影响说明
  → 人工确认关键变化
  → 更新 YAML 并重新生成完整 Markdown
```

以下变化必须显式说明，不能静默发生：

- 修改坐标系、方向或符号含义；
- 修改固定尺寸、参数范围或扫描集合；
- 修改运动自由度、加载工况或结构拓扑；
- 将未决参数改为固定值；
- 扩展首版明确排除的物理范围；
- 将某个机理推导结果提升为全局工程事实。

## 9. 当前范围边界

首版主线是高度场上的三维准静态针尖接触，同时保留完整三角网格能力分支。当前不包括显式裂纹扩展、碎屑动力学、针尖磨损、针杆或锥段分布承载、安装座/框架有限元、整机惯性动力学和大角度倾覆后运动。

完整数值、开关、工况和未决事项以 [`engineering_fixed_context.md`](engineering_fixed_context/engineering_fixed_context.md) 为准。

File: docs/extract/机理提取/12_red_ceramic_blocks_roughness/evidence_card.md
# 论文极简机理证据卡

- 题目：A Critical Analysis of Red Ceramic Blocks Roughness Estimation by 2D and 3D Methods
- 作者：Daiana Cristina Metz Arnold；Valéria Costa de Oliveira；Claudio de Souza Kazmierczak；Leandro Tonietto；Camila Werner Menegotto；Luiz Gonzaga Jr.；Cristiano André da Costa；Maurício Roberto Veronez
- 年份：2021
- DOI：10.3390/rs13040789
- 论文类型：实验 / 表面测量方法
- 研究对象：不同烧成温度红陶砖的二维接触式与三维激光形貌测量
- 相关性等级：A
- 相关性说明：直接给出红陶砖表面方向/位置异质性、二维欠采样偏差和三维点云分区表征方法，可约束 M1 的真实地形输入与质控。

## 1. 论文实际解决的问题

论文比较同一批红陶砖用二维触针轮廓与三维激光点云得到的粗糙度，检验单线测量是否受方向和位置影响，并输出基于拟合平面、四叉树分区及局部粗糙度签名的三维表征流程。

## 2. 核心机理

### M1 线采样不能代表异质红陶砖表面

- 证据类型：[原文结论]
- 机理内容：挤出条纹、烧成裂纹和局部表面伪影使红陶砖具有位置与方向相关的面内变化；单条二维轮廓只截取其中一条路径，所得 $R_a$ 随测线位置/方向改变。
- 输入因素：测线方向、测线位置、表面制造异质性。
- 输出或影响：二维 $R_a$ 的方差和代表性。
- 成立条件：本文 10 mm × 10 mm 红陶砖测区及触针测量流程。
- 失效或不适用条件：不能由本文推断任意砖材的方向性强度，也不能把所有水平—垂直配对都视为显著不同。
- 来源：PDF p.7、p.11-13、p.15-16，Table 1-2。
- 对当前模型的用途：否定“单条轮廓或单个 $R_a$ 足以生成代表性红砖地形”的输入假设。

### M2 探针几何与测量分辨率构成形貌滤波器

- 证据类型：[归纳]
- 机理内容：有限半径触针不能进入高频、尖锐峰谷，线采样还遗漏未穿过的极值；三维激光点云覆盖整片区域并具有不同量程/分辨率，因此两法输出不是可互换的材料常数。
- 输入因素：触针半径、激光/触针分辨率、采样维度与覆盖面积。
- 输出或影响：峰谷保真度、$R_a$ 均值和离散度。
- 成立条件：本文两套仪器与预处理方法。
- 失效或不适用条件：仪器与采样尺度改变后，本文 2D/3D 偏差比例必须重测。
- 来源：PDF p.4-5、p.8、p.14-16，Fig. 2，Table 4。
- 对当前模型的用途：规定输入地形必须携带空间分辨率、探头传递效应和测区尺度元数据。

### M3 三维粗糙度由统一拟合平面的高度残差计算

- 证据类型：[直接证据]
- 机理内容：每个 10 mm × 10 mm 点云先用最小二乘拟合一个平均平面，再以各点沿 $Z$ 轴到该平面的有符号距离区分峰/谷，并对绝对距离求平均；所有四叉树节点共享该全局拟合平面。
- 输入因素：三维点云、拟合平面、节点范围。
- 输出或影响：全域与局部 $R_a$ 及其空间分布。
- 成立条件：测区可由单一平面去趋势，且 $Z$ 轴距离可作为高度残差。
- 失效或不适用条件：强曲面、台阶或宏观形状误差需另行去趋势；论文未比较替代滤波/基准面。
- 来源：PDF p.8-9，Fig. 7-9。
- 对当前模型的用途：可直接改写为实测红砖点云的预处理与分区统计基线。

### M4 四叉树揭示尺度依赖与局部非均匀性

- 证据类型：[直接证据]
- 机理内容：同一 10 mm × 10 mm 表面按 5、2.5、1.25 mm 方格逐级细分后，各节点 $R_a$ 显著不同；单个全域均值会抹平局部高粗糙带和低粗糙区。
- 输入因素：节点尺度、节点位置、同一拟合平面下的高度残差。
- 输出或影响：多尺度粗糙度签名、局部统计和空间热图。
- 成立条件：规则方形测区和四叉树分割。
- 失效或不适用条件：$R_a$ 只反映高度幅值，不能替代局部坡度、曲率、方向、PSD 或刺尖可达性。
- 来源：PDF p.8-10，Fig. 8-10。
- 对当前模型的用途：用于地形质量图和局部采样充分性检查，不直接等同啮合能力图。

### M5 测量方法系统改变所见粗糙度分布

- 证据类型：[直接证据]
- 机理内容：48 个样区的三维/二维平均 $R_a$ 分别为 2.2701/1.6697 μm；二维均值为三维均值的 73.6%，且二维结果更集中在低值区间。
- 输入因素：二维触针或三维激光测量方法。
- 输出或影响：$R_a$ 均值、方差和分档分布。
- 成立条件：本文样品、设备、测区与数据处理。
- 失效或不适用条件：这是方法相关实验差异，不是二维值到真实三维值的普适换算系数。
- 来源：PDF p.13-15，Table 3-6，Fig. 11。
- 对当前模型的用途：可作“二维输入低估局部形貌幅值”的趋势验证和数据源筛选标准。

## 3. 核心公式

### E1 平均绝对高度残差

$$
R_a \approx \frac{1}{n}\sum_{i=1}^{n}|z_i|
$$

- 证据类型：定义式；原式无编号。
- 变量：$n$ 为评估域内采样点数；$z_i$ 为第 $i$ 点相对轮廓基准或三维拟合平面的 $Z$ 向有符号高度残差。
- 单位：$z_i$ 与 $R_a$ 均为长度，本文结果用 μm。
- 正方向：拟合平面以上为正峰、以下为负谷，公式取绝对值。
- 成立条件：先完成基准线/面的确定；三维节点沿用整幅点云的同一个拟合平面。
- 关键假设：高度方向为 $Z$，平均绝对偏差足以代表目标粗糙度。
- 是否可直接进入当前模型：需要修正。
- 所需修正：三维面参数应明确命名约定；同时保留原始高度场并补算坡度、曲率、方向谱、PSD/相关长度和有限刺尖可达性。
- 来源：PDF p.5、p.8，Section 2。

## 4. 关键参数表

| 参数 | 数值或范围 | 单位 | 来源 | 当前用途 | 注意事项 |
|---|---:|---|---|---|---|
| 砖块尺寸 | 9 × 14 × 24 | cm | p.5 | 样品背景 | 不代表局部测区尺度 |
| 烧成温度 | 700 / 800 / 900 / 1000 | °C | p.5 | 覆盖不同表面状态 | 未给出温度—形貌响应模型 |
| 升温速率 / 保温 | 150 / 10 | °C·h⁻¹ / h | p.5 | 制样边界 | 只针对本文同一黏土 |
| 测区 | 10 × 10 | mm | p.6、p.8 | 地形窗口 | 人工避开宏观缺陷 |
| 三维样区数 | 48 | 个 | p.8 | 统计样本量 | 4 个温度组的分层独立性未充分报告 |
| 三维采样节距 | 10 | μm | p.8 | 名义空间分辨率 | 与“每区约 10,000 点”不相容 |
| 三维点数 | 约 10,000 | 点/区 | p.8 | 数据规模 | 10 mm × 10 mm、10 μm 规则网格应约为 $10^6$ 点 |
| 二维触针半径 / 角度 | 5 / 90 | μm / ° | p.5 | 仪器滤波边界 | p.16 又写针尺寸 4 μm |
| 三维标尺分辨率 | 0.1 | μm | p.5 | 量测下限 | 不等同真实横向点距 |
| 局部分区尺度 | 5 / 2.5 / 1.25 | mm | p.9，Fig. 8 | 多尺度统计 | 四叉树第 2/3/4 层 |
| 三维 / 二维平均 $R_a$ | 2.2701 / 1.6697 | μm | p.14，Table 4 | 方法差趋势 | 不可作通用换算 |
| 三维 / 二维方差 | 0.5814 / 0.2543 | μm² | p.14，Table 4 | 离散性对照 | 正态性为检验前提 |

## 5. 最小实验或仿真证据

### V1 二维方向与位置效应

- 类型：实验 / F 检验。
- 关键工况：48 个 10 mm × 10 mm 样区，每区两条水平线和两条垂直线，显著性水平 0.05。
- 结果：合并水平线与合并垂直线比较为 $F=2.2731>1.4038$、$p=0.00004$；部分单线配对不显著，说明偏差依赖具体位置与方向而非固定方向常数。
- 支撑的机理：M1。
- 来源：PDF p.11-13，Table 1-2。

### V2 三维与二维方法差异

- 类型：实验 / Z 检验。
- 关键工况：同一 48 个样区，经论文方法将二维交叉测线拟合为稀疏点云后与三维结果比较。
- 结果：$Z=4.5501>1.96$；三维/二维平均 $R_a=2.2701/1.6697$ μm，差异显著。
- 支撑的机理：M2、M5。
- 来源：PDF p.13-14，Table 3-4。

### V3 局部尺度差异

- 类型：实验 / 空间分区。
- 关键工况：同一点云用 5、2.5、1.25 mm 节点逐级细分，所有节点相对同一拟合平面计算。
- 结果：各层和各位置的 $R_a$ 差异清晰，证明全域均值不能表达局部异质性。
- 支撑的机理：M3、M4。
- 来源：PDF p.8-10，Fig. 8-9。

## 6. 关键图片

![Fig. 8：同一红陶砖点云在三个四叉树尺度下的局部粗糙度](figures/fig08_p09_quadtree_roughness_scales.png)

- 原图号：Fig. 8；PDF 页码：9。
- 保留原因：同时给出节点继承关系、空间位置与 5/2.5/1.25 mm 三个尺度，不能由单个均值替代。
- 支撑内容：M4、V3。

## 7. 可迁移关系

- [可直接采用] 三维点云先去趋势、再按空间节点统计并保留局部图的处理框架。
- [需要标定] 测区大小、空间节距、滤波尺度和基准面，应按实际刺尖半径、搜索行程及红砖表面重新选择。
- [仅作趋势验证] 单线二维测量对异质砖面不稳定，且在本文设备下系统低于三维结果。
- [不能直接采用] 用 0.736 将任意二维 $R_a$ 换算为三维值；该比例混合了仪器、覆盖面积和样品差异。
- [不能直接采用] 仅凭 $R_a$ 生成啮合热图；仍需原始高度场、局部法向/坡度、曲率、方向性和有限刺尖可达性。
- [不能直接采用] 从本文推断摩擦、单刺承载或红砖局部断裂；论文没有爪刺加载与材料破坏试验。

## 8. 局限与风险

- 三维面统计仍记为 $R_a$，与常见线参数/面参数命名约定混用；实现时须明确变量定义。
- 只保留平均绝对高度，未报告 PSD、相关长度、坡度、曲率、方向谱或可供复算的原始点云。
- 10 μm 节距与约 10,000 点/100 mm² 在规则网格下不相容；不可据此设定求解器网格。
- p.5 的 5 μm 触针半径与 p.16 的 4 μm 针尺寸冲突；检测力印为 4 nM，量纲可疑。
- Table 4 为 Z 检验，但正文误写 $F=4.5501$；Table 1 标题与正文对“均值/标准差”的表述也不一致。
- 样区由单一观察者避开宏观缺陷后定性选择，且未建立烧成温度到形貌参数的独立响应关系，外推到服役砖面有选择偏差。

## 9. 对当前研究的最小贡献

该文确立真实红砖地形输入的最低要求：三维、带分辨率与测区元数据、保留空间异质性；它不提供啮合、摩擦或损伤方程，须由单刺与砖材断裂文献补足。
